Repository: MohammadAminNouri/NiTi-AM-CrystalFunction-Map

# NiTi-AM CrystalFunction Map

A benchmark-oriented Streamlit platform for laser powder bed fusion (LPBF / PBF-LB/M) of NiTi shape-memory alloys.

The project is built around a full metallurgical chain:

```text
LPBF parameters
→ melt/defect window and Ni-loss risk
→ B2 parent phase and B2→B19′ crystallography
→ martensite variants, metric distortion and compatibility descriptors
→ transformation temperatures, hysteresis and recoverable function
→ ML-assisted process-function prediction
→ SEM/XRD/EBSD/TKD result analysis
```

The app is not a generic energy-density calculator. Its central question is:

> Can a printed NiTi part remain functionally useful as a shape-memory or superelastic material after processing?

## Core features

- **Interactive process-function map** for power, speed, hatch, layer thickness, Ni content, remelting, heat treatment and service temperature.
- **Exact literature benchmark database** separated from demo/synthetic rows.
- **Machine-learning workbench** with strict validation, uncertainty-aware models, multi-target mode, error metrics and feature importance.
- **Prediction studio** for users who want to input their own process and estimate density, Af, hysteresis, UTS or elongation.
- **Characterization upload lab** for SEM/optical micrographs, XRD CSV patterns and EBSD/TKD-style orientation CSV maps.
- **Crystallography and compatibility module** using editable B2/B19′ lattice metrics, transformation descriptors, variant-pair tables and stress-assisted variant selection screening.
- **Data extraction protocol** so the database can grow into a real benchmark dataset.

## What is exact and what is not

The repository contains three data layers:

1. `data/exact_literature_process_rows.csv`  
   Exact process rows and sample-level observations extracted from openly accessible text/tables.

2. `data/paper_level_numeric_facts.csv`  
   Exact paper-level numerical facts such as reported ranges, maxima, dataset sizes and crystallographic constants.

3. `data/demo_training_seed.csv`  
   Synthetic demonstration rows only for testing the ML interface. These rows are clearly labeled and must not be used as literature evidence.

The app warns the user when demo rows are included in training.

## Run locally

```bash
python -m venv .venv
source .venv/bin/activate        # Windows: .venv\Scripts\activate
pip install -r requirements.txt
streamlit run app.py
```

## Minimal CSV schema for real ML training

A real paper-extracted training row should ideally include:

```text
source_id, doi, sample_id, alloy_system,
laser_power_W, scan_speed_mm_s, hatch_spacing_mm, layer_thickness_mm,
VED_J_mm3, powder_Ni_at_pct, measured_Ni_at_pct, oxygen_ppm,
build_plate_C, scan_strategy, remelt_passes,
heat_treatment_C, heat_treatment_min,
relative_density_pct, porosity_pct,
Ms_C, Mf_C, As_C, Af_C, hysteresis_K,
recoverable_strain_pct, residual_strain_pct,
UTS_MPa, elongation_pct,
phase_label, precipitates, notes
```

## Publication-grade upgrade path

1. Extract 100-300 real rows from LPBF-NiTi papers.
2. Keep extracted process parameters, DSC data, density, mechanical results and heat-treatment conditions in row-level form.
3. Store figure-digitized data separately from table-extracted data.
4. Add EBSD/TKD orientation maps and actual variant labels when available.
5. Train and report external validation, not only cross-validation.
6. Publish a model card and data audit.

## Academic positioning

The project treats LPBF-NiTi as a coupled **processing-crystallography-function** problem. Density alone is not enough. A dense NiTi part can still be a poor functional material if composition shift, transformation temperature, martensite compatibility, hysteresis or texture is wrong.

File: data/paper_level_numeric_facts.csv
source_id,doi,fact_name,field,value,unit,data_quality,notes
Crystallography2020,10.3390/cryst10070562,B2 lattice parameter,B2_a_A,3.015,Å,exact_text,Used in crystallography defaults
Crystallography2020,10.3390/cryst10070562,B19′ lattice parameter a,B19p_a_A,2.89,Å,exact_text,Used in crystallography defaults
Crystallography2020,10.3390/cryst10070562,B19′ lattice parameter b,B19p_b_A,4.12,Å,exact_text,Used in crystallography defaults
Crystallography2020,10.3390/cryst10070562,B19′ lattice parameter c,B19p_c_A,4.62,Å,exact_text,Used in crystallography defaults
Crystallography2020,10.3390/cryst10070562,B19′ monoclinic angle,B19p_beta_deg,96.8,degree,exact_text,Used in crystallography defaults
Crystallography2020,10.3390/cryst10070562,Reference Ms,Ms_C,45.0,°C,exact_text,Reference B19′ NiTi bar
Crystallography2020,10.3390/cryst10070562,Reference Mf,Mf_C,35.0,°C,exact_text,Reference B19′ NiTi bar
Crystallography2020,10.3390/cryst10070562,Reference As,As_C,60.0,°C,exact_text,Reference B19′ NiTi bar
Crystallography2020,10.3390/cryst10070562,Reference Af,Af_C,90.0,°C,exact_text,Reference B19′ NiTi bar
Xiang2024_Metals,10.3390/met14090961,Ni sensitivity,TT_shift_per_0p1_Ni_C,-10.0,°C per +0.1 at.% Ni,exact_text,TTs decrease about 10C per +0.1 at.% Ni
Xiang2024_Metals,10.3390/met14090961,Powder particle size min,powder_size_min_um,15.0,µm,exact_text,Powder size range
Xiang2024_Metals,10.3390/met14090961,Powder particle size max,powder_size_max_um,57.0,µm,exact_text,Powder size range
Xiang2024_Metals,10.3390/met14090961,Good superelastic energy window min,VED_good_min_J_mm3,66.7,J/mm³,exact_text,Low-energy window with excellent superelasticity
Xiang2024_Metals,10.3390/met14090961,Good superelastic energy window max,VED_good_max_J_mm3,116.7,J/mm³,exact_text,Low-energy window with excellent superelasticity
Xiang2024_Metals,10.3390/met14090961,High-energy poor window min,VED_poor_min_J_mm3,166.7,J/mm³,exact_text,High TT and almost no superelasticity
Xiang2024_Metals,10.3390/met14090961,High-energy poor window max,VED_poor_max_J_mm3,233.3,J/mm³,exact_text,High TT and almost no superelasticity
Xiang2024_Metals,10.3390/met14090961,Ms range min,Ms_min_C,-68.1,°C,exact_text,Across studied VED range
Xiang2024_Metals,10.3390/met14090961,Ms range max,Ms_max_C,54.9,°C,exact_text,Across studied VED range
Xiang2024_Metals,10.3390/met14090961,Af range min,Af_min_C,-24.1,°C,exact_text,Across studied VED range
Xiang2024_Metals,10.3390/met14090961,Af range max,Af_max_C,86.9,°C,exact_text,Across studied VED range
Xiang2024_Metals,10.3390/met14090961,Phase transformation stress min,transformation_stress_min_MPa,111.6,MPa,exact_text,Reported range
Xiang2024_Metals,10.3390/met14090961,Phase transformation stress max,transformation_stress_max_MPa,653.8,MPa,exact_text,Reported range
Xiang2024_Metals,10.3390/met14090961,Yield stress min,yield_stress_min_MPa,1022.7,MPa,exact_text,Reported range
Xiang2024_Metals,10.3390/met14090961,Yield stress max,yield_stress_max_MPa,1308.0,MPa,exact_text,Reported range
Xiang2024_Metals,10.3390/met14090961,Stress-strain hysteresis min,stress_strain_hysteresis_min_mJ_mm3,1.8,mJ/mm³,exact_text,Reported range
Xiang2024_Metals,10.3390/met14090961,Stress-strain hysteresis max,stress_strain_hysteresis_max_mJ_mm3,3.9,mJ/mm³,exact_text,Reported range
Xue2021_Acta,10.1016/j.actamat.2021.117017,Tensile ductility up to,ductility_max_pct,16.0,%,abstract,Fully dense near-equiatomic and Ni-rich NiTi
Xue2021_Acta,10.1016/j.actamat.2021.117017,Shape memory strain,shape_memory_strain_pct,6.0,%,abstract,Process-optimization framework
Xue2021_Acta,10.1016/j.actamat.2021.117017,Tensile superelasticity up to,tensile_superelasticity_pct,4.0,%,abstract,Ni50.1Ti49.9 and Ni50.8Ti49.2
Xue2022_Acta,10.1016/j.actamat.2022.117781,Tensile superelasticity up to,tensile_superelasticity_pct,6.0,%,abstract,Defect-free NiTi with superior tensile superelasticity
Li2024_VPP,10.1080/17452759.2024.2364221,ML dataset size,dataset_entries,195.0,rows,abstract,Across 23 publications
Li2024_VPP,10.1080/17452759.2024.2364221,ML literature count,dataset_publications,23.0,publications,abstract,Multi-output ML model
Li2024_VPP,10.1080/17452759.2024.2364221,Optimized UTS,optimized_UTS_MPa,783.0,MPa,abstract,Multi-objective optimized validation
Li2024_VPP,10.1080/17452759.2024.2364221,Optimized elongation,optimized_elongation_pct,13.7,%,abstract,Multi-objective optimized validation
Li2024_VPP,10.1080/17452759.2024.2364221,Optimized hysteresis,optimized_hysteresis_K,15.1,K,abstract,Multi-objective optimized validation
Carcavilla2026_SciRep,10.1038/s41598-026-44034-1,Sample count,sample_count,200.0,plus samples,abstract,Systematic power-speed study
