Repository: MohammadAminNouri/NiTi-AM-CrystalFunction-Map

# NiTi-AM CrystalFunction Map

A benchmark-oriented Streamlit platform for laser powder bed fusion (LPBF / PBF-LB/M) of NiTi shape-memory alloys.

The project is built around a full metallurgical chain:

```text
LPBF parameters
→ melt/defect window and Ni-loss risk
→ B2 parent phase and B2→B19′ crystallography
→ martensite variants, metric distortion and compatibility descriptors
→ transformation temperatures, hysteresis and recoverable function
→ ML-assisted process-function prediction
→ SEM/XRD/EBSD/TKD result analysis
```

The app is not a generic energy-density calculator. Its central question is:

> Can a printed NiTi part remain functionally useful as a shape-memory or superelastic material after processing?

## Core features

- **Interactive process-function map** for power, speed, hatch, layer thickness, Ni content, remelting, heat treatment and service temperature.
- **Exact literature benchmark database** separated from demo/synthetic rows.
- **Machine-learning workbench** with strict validation, uncertainty-aware models, multi-target mode, error metrics and feature importance.
- **Prediction studio** for users who want to input their own process and estimate density, Af, hysteresis, UTS or elongation.
- **Characterization upload lab** for SEM/optical micrographs, XRD CSV patterns and EBSD/TKD-style orientation CSV maps.
- **Crystallography and compatibility module** using editable B2/B19′ lattice metrics, transformation descriptors, variant-pair tables and stress-assisted variant selection screening.
- **Data extraction protocol** so the database can grow into a real benchmark dataset.

## What is exact and what is not

The repository contains three data layers:

1. `data/exact_literature_process_rows.csv`  
   Exact process rows and sample-level observations extracted from openly accessible text/tables.

2. `data/paper_level_numeric_facts.csv`  
   Exact paper-level numerical facts such as reported ranges, maxima, dataset sizes and crystallographic constants.

3. `data/demo_training_seed.csv`  
   Synthetic demonstration rows only for testing the ML interface. These rows are clearly labeled and must not be used as literature evidence.

The app warns the user when demo rows are included in training.

## Run locally

```bash
python -m venv .venv
source .venv/bin/activate        # Windows: .venv\Scripts\activate
pip install -r requirements.txt
streamlit run app.py
```

## Minimal CSV schema for real ML training

A real paper-extracted training row should ideally include:

```text
source_id, doi, sample_id, alloy_system,
laser_power_W, scan_speed_mm_s, hatch_spacing_mm, layer_thickness_mm,
VED_J_mm3, powder_Ni_at_pct, measured_Ni_at_pct, oxygen_ppm,
build_plate_C, scan_strategy, remelt_passes,
heat_treatment_C, heat_treatment_min,
relative_density_pct, porosity_pct,
Ms_C, Mf_C, As_C, Af_C, hysteresis_K,
recoverable_strain_pct, residual_strain_pct,
UTS_MPa, elongation_pct,
phase_label, precipitates, notes
```

## Publication-grade upgrade path

1. Extract 100-300 real rows from LPBF-NiTi papers.
2. Keep extracted process parameters, DSC data, density, mechanical results and heat-treatment conditions in row-level form.
3. Store figure-digitized data separately from table-extracted data.
4. Add EBSD/TKD orientation maps and actual variant labels when available.
5. Train and report external validation, not only cross-validation.
6. Publish a model card and data audit.

## Academic positioning

The project treats LPBF-NiTi as a coupled **processing-crystallography-function** problem. Density alone is not enough. A dense NiTi part can still be a poor functional material if composition shift, transformation temperature, martensite compatibility, hysteresis or texture is wrong.

File: data/exact_literature_process_rows.csv
source_id,doi,sample_id,alloy_system,powder_Ni_at_pct,measured_Ni_at_pct,laser_power_W,scan_speed_mm_s,hatch_spacing_mm,layer_thickness_mm,VED_J_mm3,scan_strategy,oxygen_ppm,microstructure_observation,functional_observation,functional_class,relative_density_pct,porosity_pct,Ms_C,Mf_C,As_C,Af_C,hysteresis_K,recoverable_strain_pct,residual_strain_pct,UTS_MPa,elongation_pct,B2_a_A,B19p_a_A,B19p_b_A,B19p_c_A,B19p_beta_deg,lambda2_proxy,build_plate_C,remelt_passes,heat_treatment_C,heat_treatment_min,notes,data_quality
Xiang2024_Metals,10.3390/met14090961,A1,Ni51.3Ti48.7,51.3,,80,400,0.05,0.03,133.3,67 deg inter-layer rotation,70,intermediate/keyhole onset,partial superelasticity; recovery after 10 cycles 3.1%,partial,,,,,,,,,,,,3.015,2.89,4.12,4.62,96.8,,,0,,,A1 partial superelasticity; Ms/Mf lower than 20C per text,exact_table+exact_text
Xiang2024_Metals,10.3390/met14090961,A2,Ni51.3Ti48.7,51.3,,100,400,0.05,0.03,166.7,67 deg inter-layer rotation,70,high energy,minimal superelasticity; residual strain after 10 cycles 4.3%,poor/not tested,,,,,,,,,,,,3.015,2.89,4.12,4.62,96.8,,,0,,,A2-A4 high-energy/minimal superelasticity class,exact_table+exact_text
Xiang2024_Metals,10.3390/met14090961,A3,Ni51.3Ti48.7,51.3,,120,400,0.05,0.03,200.0,67 deg inter-layer rotation,70,high energy; oxide layer,minimal superelasticity; residual strain after 10 cycles 4.2%,poor/not tested,,,,,,,,,,,,3.015,2.89,4.12,4.62,96.8,,,0,,,A3 high energy with yellow/purple oxide layer reported,exact_table+exact_text
Xiang2024_Metals,10.3390/met14090961,A4,Ni51.3Ti48.7,51.3,,140,400,0.05,0.03,233.3,67 deg inter-layer rotation,70,high energy; keyhole; oxide,minimal superelasticity; residual strain after 10 cycles 4.2%,poor/not tested,,,,,,,,,,,,3.015,2.89,4.12,4.62,96.8,,,0,,,A4 contains Ni4Ti3 and Ti2Ni/Ti4Ni2Ox; lowest transformation stress 111.6 MPa,exact_table+exact_text
Xiang2024_Metals,10.3390/met14090961,B1,Ni51.3Ti48.7,51.3,,80,600,0.05,0.03,88.9,67 deg inter-layer rotation,70,good,excellent superelasticity; >5.5% initial recovery and >5.0% after 10 cycles,excellent,,,,,,,,,,,,3.015,2.89,4.12,4.62,96.8,,,0,,,B1 excellent superelasticity group,exact_table+exact_text
Xiang2024_Metals,10.3390/met14090961,B2,Ni51.3Ti48.7,51.3,,100,600,0.05,0.03,111.1,67 deg inter-layer rotation,70,good,excellent superelasticity; >5.5% initial recovery and >5.0% after 10 cycles,excellent,,,,,,,,,,,,3.015,2.89,4.12,4.62,96.8,,,0,,,B2 excellent superelasticity group,exact_table+exact_text
Xiang2024_Metals,10.3390/met14090961,B3,Ni51.3Ti48.7,51.3,50.21,120,600,0.05,0.03,133.3,67 deg inter-layer rotation,70,keyhole defects,partial superelasticity; recovery after 10 cycles 3.7%,partial,,,,,,,,,,,,3.015,2.89,4.12,4.62,96.8,,,0,,,B3 Ni content 50.21%; Ti3Ni and Ni4Ti3 precipitates,exact_table+exact_text
Xiang2024_Metals,10.3390/met14090961,B4,Ni51.3Ti48.7,51.3,,140,600,0.05,0.03,155.6,67 deg inter-layer rotation,70,intermediate/high,partial superelasticity; recovery after 10 cycles 2.2%,partial,,,,,,,,,,,,3.015,2.89,4.12,4.62,96.8,,,0,,,B4 partial superelasticity group,exact_table+exact_text
Xiang2024_Metals,10.3390/met14090961,C1,Ni51.3Ti48.7,51.3,50.67,80,800,0.05,0.03,66.7,67 deg inter-layer rotation,70,good; minimal hole defects; microcracks,excellent superelasticity; >5.5% initial recovery and >5.0% after 10 cycles,excellent,,,,,,,,,,,,3.015,2.89,4.12,4.62,96.8,,,0,,,C1 measured Ni 50.67%; Ti3Ni and Ni4Ti3 precipitates,exact_table+exact_text
Xiang2024_Metals,10.3390/met14090961,C2,Ni51.3Ti48.7,51.3,,100,800,0.05,0.03,83.3,67 deg inter-layer rotation,70,good,excellent superelasticity; >5.5% initial recovery and >5.0% after 10 cycles,excellent,,,,,,,,,,,,3.015,2.89,4.12,4.62,96.8,,,0,,,C2 excellent superelasticity group,exact_table+exact_text
Xiang2024_Metals,10.3390/met14090961,C3,Ni51.3Ti48.7,51.3,50.68,120,800,0.05,0.03,100.0,67 deg inter-layer rotation,70,good,excellent superelasticity; >5.5% initial recovery and >5.0% after 10 cycles,excellent,,,,,,,,,,,,3.015,2.89,4.12,4.62,96.8,,,0,,,C3 measured Ni 50.68%,exact_table+exact_text
Xiang2024_Metals,10.3390/met14090961,C4,Ni51.3Ti48.7,51.3,,140,800,0.05,0.03,116.7,67 deg inter-layer rotation,70,good,excellent superelasticity; >5.5% initial recovery and >5.0% after 10 cycles,excellent,,,,,,,,,,,,3.015,2.89,4.12,4.62,96.8,,,0,,,C4 excellent superelasticity group,exact_table+exact_text
Xiang2024_Metals,10.3390/met14090961,D1,Ni51.3Ti48.7,51.3,,80,1000,0.05,0.03,53.3,67 deg inter-layer rotation,70,macroscopic interlaminar cracks,not mechanically tested,poor/not tested,,,,,,,,,,,,3.015,2.89,4.12,4.62,96.8,,,0,,,D1 cracked and not mechanically tested,exact_table+exact_text
Xiang2024_Metals,10.3390/met14090961,D2,Ni51.3Ti48.7,51.3,,100,1000,0.05,0.03,66.7,67 deg inter-layer rotation,70,good,excellent superelasticity; highest phase transformation critical stress 653.8 MPa,excellent,,,,,,,,,,,,3.015,2.89,4.12,4.62,96.8,,,0,,,D2 excellent superelasticity group,exact_table+exact_text
Xiang2024_Metals,10.3390/met14090961,D3,Ni51.3Ti48.7,51.3,,120,1000,0.05,0.03,80.0,67 deg inter-layer rotation,70,good,excellent superelasticity; >5.5% initial recovery and >5.0% after 10 cycles,excellent,,,,,,,,,,,,3.015,2.89,4.12,4.62,96.8,,,0,,,D3 excellent superelasticity group,exact_table+exact_text
Xiang2024_Metals,10.3390/met14090961,D4,Ni51.3Ti48.7,51.3,,140,1000,0.05,0.03,93.3,67 deg inter-layer rotation,70,good,"excellent superelasticity group, but Ms higher than room temperature per text",excellent,,,,,,,,,,,,3.015,2.89,4.12,4.62,96.8,,,0,,,D4 excellent group but mixed phase indicator,exact_table+exact_text
